Repository: nevil-sanish/adsorption-rsm-ann-analysis

# Adsorption RSM vs ANN analysis

Response surface methodology (RSM) and artificial neural network (ANN) modelling of adsorption capacity (qe, mg/g) for 5 biochar materials: Biochar (control), Repyrolysis 1:1, Repyrolysis 2:1, BC:MgCO₃ 1:1 and BC:MgCO₃ 2:1. Each material has 32 runs with 3 replicates, and the factors are concentration, time, pH and dosage.

**Goals:** optimise the four factors for each material (pH limited to 4–8), find the best material by ANOVA, and compare actual vs predicted qe, with a leakage-free train/test evaluation.

| Path | Contents |
|---|---|
| `docs/` | Input documents: data sheet, voice-note constraints, notes, reference papers |
| `results/v1/rsm_ann_analysis.ipynb` | v1 notebook (also contains the v2 sections; identical to `results/v2/rsm_ann_v2.ipynb`) |
| `results/REPORT.md`, `results/REPORT.docx` | Full end-to-end explanation of every run |
| `results/v1/` | Run 1: RSM + ANN, the three goals |
| `results/v2/` | Run 2: accuracy-improvement methods using the same data |
| `rsm_ann_v3.ipynb`, `results/v3/` | Run 3: best-model selection by repeated stratified 5-fold CV |

To reproduce, upload the notebook to https://colab.research.google.com and choose **Runtime → Run all**. No measured value is ever altered or synthesised.

## Predict from your own machine (same result as the website)

```
git clone <repo> && cd <repo>
pip install -r requirements.txt        # pinned versions; the saved models need them
python predict_cli.py --material "BC:MgCO3 1:1" --model v3 --conc 65 --time 190 --pH 8 --dose 10
```
`--material all` prints all five. `--model` is one of `v3`, `v2`, `v1-ann`, `v1-rsm`. It uses the same code (`app/predictor.py`) and model file (`app/models/bundle.joblib`) as the live site.

File: docs/RSM Data_Table.md (part 1 of 11)
**RSM  – 5 MATERIALS × 32 RUNS × 3 REPLICATIONS**

This can be estimated based on surface response methodology Vs ANN possibility?

1\. Optimization of different parameters like Concentration, Time (min), pH,	Dosage (mg) for 5 different materials. 

2\. among 5 materials which is the best one in terms of ANOVA

3\. for each material what is the actual value and the predicted value of adsorption capacity

I quote some papers statistics and reference images

Comparison within the material ( conc v/s time, conc v/s pH, conc v/s dosage, time v/s pH, time v/s dosage,  pH v/s dosage ) total 6 which were listed in below study  

1. Nguyen, T.T.T., Hoang, D.Q., Nguyen, D.T.C. and Tran, T.V., 2023\. Adsorptive optimization of crystal violet dye using central composite rotatable design and response surface methodology: statistical analysis, kinetic and isotherm studies. *Arabian Journal for Science and Engineering*, *48*(7), pp.8835-8848.  
     
2. Kumari, S., Agarwal, S., Chowdhry, J., Sharma, P., Kumar, M., Kumar, A., Nayak, M. and Garg, M.C., 2026\. Comparative assessment of artificial neural network and response surface methodology for modeling and optimizing phosphate adsorption onto rice straw biochar. *Journal of Environmental Management*, *414*, p.130484.

![Fig. 5][image1]  ***(*****Nguyen et al., 2023\)**

|  | code | \-α(-2) | \-1 | 0 | \+1 | \+α(+2) |  |
| :---: | :---: | :---: | :---: | :---: | :---: | ----- | :---- |
| Concentration (ppm) | X1 | 10 | 25 | 50 | 75 | 100 |  |
| Contact time (min) | X2 | 60 | 120 | 180 | 240 | 360 |  |
| pH | X3 | 4 | 6 | 8 | 10 | 12 |  |
| Dosage(mg) | X4 | 10 | 20 | 50 | 100 | 150 |  |

X1 Concentration: 10=−2, 25=−1, 50=0, 75=+1, 100=+2  
X2 Contact time: 60=−2, 120=−1, 180=0, 240=+1, 360=+2  
X3 pH: 4=−2, 6=−1, 8=0, 10=+1, 12=+2  
X4 Dosage: 10=−2, 20=−1, 50=0, 100=+1, 150=+2

| Material | Run | X1 Concentration (ppm) | X2 Time (min) | X3 pH | X4 Dosage (mg) | X1 coded | X2 coded | X3 coded | X4 coded | Replication | Observed Y (qe, mg/g) | Predicted Y |
| :---: | :---: | :---: | :---: | :---: | :---: | :---: | :---: | :---: | :---: | :---: | :---: | :---: |
| biochar | 1 | 50 | 180 | 8 | 50 | 0 | 0 | 0 | 0 | R1 | \-1.960784 |  |
| biochar | 1 | 50 | 180 | 8 | 50 | 0 | 0 | 0 | 0 | R2 | \-2.941176 |  |
| biochar | 1 | 50 | 180 | 8 | 50 | 0 | 0 | 0 | 0 | R3 | \-1.960784 |  |
| biochar | 2 | 50 | 180 | 8 | 50 | 0 | 0 | 0 | 0 | R1 | \-3.186275 |  |
| biochar | 2 | 50 | 180 | 8 | 50 | 0 | 0 | 0 | 0 | R2 | \-1.22549 |  |
| biochar | 2 | 50 | 180 | 8 | 50 | 0 | 0 | 0 | 0 | R3 | \-1.22549 |  |
| biochar | 3 | 50 | 180 | 8 | 50 | 0 | 0 | 0 | 0 | R1 | \-1.470588 |  |
| biochar | 3 | 50 | 180 | 8 | 50 | 0 | 0 | 0 | 0 | R2 | \-1.960784 |  |
| biochar | 3 | 50 | 180 | 8 | 50 | 0 | 0 | 0 | 0 | R3 | \-2.205882 |  |
| biochar | 4 | 50 | 180 | 8 | 50 | 0 | 0 | 0 | 0 | R1 | \-0.980392 |  |
| biochar | 4 | 50 | 180 | 8 | 50 | 0 | 0 | 0 | 0 | R2 | 0.245098 |  |
| biochar | 4 | 50 | 180 | 8 | 50 | 0 | 0 | 0 | 0 | R3 | \-0.735294 |  |
| biochar | 5 | 25 | 180 | 8 | 50 | \-1 | 0 | 0 | 0 | R1 | \-0.245098 |  |
| biochar | 5 | 25 | 180 | 8 | 50 | \-1 | 0 | 0 | 0 | R2 | \-1.22549 |  |
| biochar | 5 | 25 | 180 | 8 | 50 | \-1 | 0 | 0 | 0 | R3 | \-0.735294 |  |
| biochar | 6 | 75 | 180 | 8 | 50 | 1 | 0 | 0 | 0 | R1 | 0.980392 |  |
| biochar | 6 | 75 | 180 | 8 | 50 | 1 | 0 | 0 | 0 | R2 | 2.45098 |  |
| biochar | 6 | 75 | 180 | 8 | 50 | 1 | 0 | 0 | 0 | R3 | 1.715686 |  |
| biochar | 7 | 10 | 180 | 8 | 50 | \-2 | 0 | 0 | 0 | R1 | \-0.784314 |  |
| biochar | 7 | 10 | 180 | 8 | 50 | \-2 | 0 | 0 | 0 | R2 | \-1.642157 |  |
| biochar | 7 | 10 | 180 | 8 | 50 | \-2 | 0 | 0 | 0 | R3 | \-1.151961 |  |
| biochar | 8 | 100 | 180 | 8 | 50 | 2 | 0 | 0 | 0 | R1 | 2.205882 |  |
| biochar | 8 | 100 | 180 | 8 | 50 | 2 | 0 | 0 | 0 | R2 | 3.431373 |  |
| biochar | 8 | 100 | 180 | 8 | 50 | 2 | 0 | 0 | 0 | R3 | 1.715686 |  |
| biochar | 9 | 50 | 120 | 8 | 50 | 0 | \-1 | 0 | 0 | R1 | \-0.245098 |  |
| biochar | 9 | 50 | 120 | 8 | 50 | 0 | \-1 | 0 | 0 | R2 | \-0.245098 |  |
| biochar | 9 | 50 | 120 | 8 | 50 | 0 | \-1 | 0 | 0 | R3 | \-0.245098 |  |
| biochar | 10 | 50 | 240 | 8 | 50 | 0 | 1 | 0 | 0 | R1 | \-1.715686 |  |
| biochar | 10 | 50 | 240 | 8 | 50 | 0 | 1 | 0 | 0 | R2 | \-2.45098 |  |
| biochar | 10 | 50 | 240 | 8 | 50 | 0 | 1 | 0 | 0 | R3 | \-2.205882 |  |
| biochar | 11 | 50 | 60 | 8 | 50 | 0 | \-2 | 0 | 0 | R1 | \-1.470588 |  |
| biochar | 11 | 50 | 60 | 8 | 50 | 0 | \-2 | 0 | 0 | R2 | \-2.205882 |  |
| biochar | 11 | 50 | 60 | 8 | 50 | 0 | \-2 | 0 | 0 | R3 | \-2.205882 |  |
| biochar | 12 | 50 | 360 | 8 | 50 | 0 | 2 | 0 | 0 | R1 | \-2.941176 |  |
| biochar | 12 | 50 | 360 | 8 | 50 | 0 | 2 | 0 | 0 | R2 | \-1.715686 |  |
| biochar | 12 | 50 | 360 | 8 | 50 | 0 | 2 | 0 | 0 | R3 | \-2.696078 |  |
| biochar | 13 | 50 | 180 | 6 | 50 | 0 | 0 | \-1 | 0 | R1 | \-0.245098 |  |
| biochar | 13 | 50 | 180 | 6 | 50 | 0 | 0 | \-1 | 0 | R2 | \-2.696078 |  |
| biochar | 13 | 50 | 180 | 6 | 50 | 0 | 0 | \-1 | 0 | R3 | \-2.205882 |  |
| biochar | 14 | 50 | 180 | 10 | 50 | 0 | 0 | 1 | 0 | R1 | 0.245098 |  |
| biochar | 14 | 50 | 180 | 10 | 50 | 0 | 0 | 1 | 0 | R2 | \-0.490196 |  |
| biochar | 14 | 50 | 180 | 10 | 50 | 0 | 0 | 1 | 0 | R3 | 0.245098 |  |
| biochar | 15 | 50 | 180 | 4 | 50 | 0 | 0 | \-2 | 0 | R1 | \-1.960784 |  |
| biochar | 15 | 50 | 180 | 4 | 50 | 0 | 0 | \-2 | 0 | R2 | \-1.715686 |  |
| biochar | 15 | 50 | 180 | 4 | 50 | 0 | 0 | \-2 | 0 | R3 | \-1.22549 |  |
| biochar | 16 | 50 | 180 | 12 | 50 | 0 | 0 | 2 | 0 | R1 | 0 |  |
| biochar | 16 | 50 | 180 | 12 | 50 | 0 | 0 | 2 | 0 | R2 | 0 |  |
| biochar | 16 | 50 | 180 | 12 | 50 | 0 | 0 | 2 | 0 | R3 | 0.245098 |  |
| biochar | 17 | 50 | 180 | 8 | 20 | 0 | 0 | 0 | \-1 | R1 | \-5.514706 |  |
| biochar | 17 | 50 | 180 | 8 | 20 | 0 | 0 | 0 | \-1 | R2 | \-3.063725 |  |
| biochar | 17 | 50 | 180 | 8 | 20 | 0 | 0 | 0 | \-1 | R3 | \-4.901961 |  |
| biochar | 18 | 50 | 180 | 8 | 100 | 0 | 0 | 0 | 1 | R1 | 0.122549 |  |
| biochar | 18 | 50 | 180 | 8 | 100 | 0 | 0 | 0 | 1 | R2 | \-0.367647 |  |
| biochar | 18 | 50 | 180 | 8 | 100 | 0 | 0 | 0 | 1 | R3 | \-0.490196 |  |
| biochar | 19 | 50 | 180 | 8 | 10 | 0 | 0 | 0 | \-2 | R1 | \-2.45098 |  |
| biochar | 19 | 50 | 180 | 8 | 10 | 0 | 0 | 0 | \-2 | R2 | \-11.029412 |  |
| biochar | 19 | 50 | 180 | 8 | 10 | 0 | 0 | 0 | \-2 | R3 | \-7.352941 |  |
| biochar | 20 | 50 | 180 | 8 | 150 | 0 | 0 | 0 | 2 | R1 | \-0.163399 |  |
| biochar | 20 | 50 | 180 | 8 | 150 | 0 | 0 | 0 | 2 | R2 | 0.163399 |  |
| biochar | 20 | 50 | 180 | 8 | 150 | 0 | 0 | 0 | 2 | R3 | \-0.081699 |  |
| biochar | 21 | 25 | 120 | 6 | 20 | \-1 | \-1 | \-1 | \-1 | R1 | \-2.144608 |  |
| biochar | 21 | 25 | 120 | 6 | 20 | \-1 | \-1 | \-1 | \-1 | R2 | \-5.514706 |  |
| biochar | 21 | 25 | 120 | 6 | 20 | \-1 | \-1 | \-1 | \-1 | R3 | \-4.289216 |  |
| biochar | 22 | 25 | 240 | 10 | 100 | \-1 | 1 | 1 | 1 | R1 | \-1.041667 |  |
| biochar | 22 | 25 | 240 | 10 | 100 | \-1 | 1 | 1 | 1 | R2 | \-1.102941 |  |
| biochar | 22 | 25 | 240 | 10 | 100 | \-1 | 1 | 1 | 1 | R3 | \-0.735294 |  |
| biochar | 23 | 75 | 120 | 10 | 20 | 1 | \-1 | 1 | \-1 | R1 | \-14.093137 |  |
| biochar | 23 | 75 | 120 | 10 | 20 | 1 | \-1 | 1 | \-1 | R2 | \-13.480392 |  |
| biochar | 23 | 75 | 120 | 10 | 20 | 1 | \-1 | 1 | \-1 | R3 | \-11.642157 |  |
| biochar | 24 | 75 | 240 | 6 | 100 | 1 | 1 | \-1 | 1 | R1 | \-0.612745 |  |
| biochar | 24 | 75 | 240 | 6 | 100 | 1 | 1 | \-1 | 1 | R2 | 0.612745 |  |
| biochar | 24 | 75 | 240 | 6 | 100 | 1 | 1 | \-1 | 1 | R3 | 0.367647 |  |
| biochar | 25 | 25 | 120 | 10 | 100 | \-1 | \-1 | 1 | 1 | R1 | 0.061275 |  |
| biochar | 25 | 25 | 120 | 10 | 100 | \-1 | \-1 | 1 | 1 | R2 | \-0.122549 |  |
| biochar | 25 | 25 | 120 | 10 | 100 | \-1 | \-1 | 1 | 1 | R3 | \-0.061275 |  |
| biochar | 26 | 25 | 240 | 6 | 20 | \-1 | 1 | \-1 | \-1 | R1 | \-3.370098 |  |
| biochar | 26 | 25 | 240 | 6 | 20 | \-1 | 1 | \-1 | \-1 | R2 | \-0.306373 |  |
| biochar | 26 | 25 | 240 | 6 | 20 | \-1 | 1 | \-1 | \-1 | R3 | \-1.838235 |  |
| biochar | 27 | 75 | 120 | 6 | 100 | 1 | \-1 | \-1 | 1 | R1 | 2.083333 |  |
| biochar | 27 | 75 | 120 | 6 | 100 | 1 | \-1 | \-1 | 1 | R2 | 1.348039 |  |
| biochar | 27 | 75 | 120 | 6 | 100 | 1 | \-1 | \-1 | 1 | R3 | 1.715686 |  |
| biochar | 28 | 75 | 240 | 10 | 20 | 1 | 1 | 1 | \-1 | R1 | \-3.063725 |  |
| biochar | 28 | 75 | 240 | 10 | 20 | 1 | 1 | 1 | \-1 | R2 | \-0.612745 |  |
| biochar | 28 | 75 | 240 | 10 | 20 | 1 | 1 | 1 | \-1 | R3 | \-3.676471 |  |
| biochar | 29 | 10 | 60 | 4 | 10 | \-2 | \-2 | \-2 | \-2 | R1 | \-9.436275 |  |
| biochar | 29 | 10 | 60 | 4 | 10 | \-2 | \-2 | \-2 | \-2 | R2 | \-10.04902 |  |
| biochar | 29 | 10 | 60 | 4 | 10 | \-2 | \-2 | \-2 | \-2 | R3 | \-10.04902 |  |
| biochar | 30 | 10 | 360 | 12 | 150 | \-2 | 2 | 2 | 2 | R1 | 0.555556 |  |
| biochar | 30 | 10 | 360 | 12 | 150 | \-2 | 2 | 2 | 2 | R2 | 0.02451 |  |
| biochar | 30 | 10 | 360 | 12 | 150 | \-2 | 2 | 2 | 2 | R3 | 0.392157 |  |
| biochar | 31 | 100 | 60 | 12 | 10 | 2 | \-2 | 2 | \-2 | R1 | \-11.029412 |  |
| biochar | 31 | 100 | 60 | 12 | 10 | 2 | \-2 | 2 | \-2 | R2 | \-17.156863 |  |
| biochar | 31 | 100 | 60 | 12 | 10 | 2 | \-2 | 2 | \-2 | R3 | \-14.705882 |  |
| biochar | 32 | 100 | 360 | 4 | 150 | 2 | 2 | \-2 | 2 | R1 | 4.166667 |  |
| biochar | 32 | 100 | 360 | 4 | 150 | 2 | 2 | \-2 | 2 | R2 | 4.411765 |  |
| biochar | 32 | 100 | 360 | 4 | 150 | 2 | 2 | \-2 | 2 | R3 | 3.921569 |  |
| repyrolysis(1:1) | 1 | 50 | 180 | 8 | 50 | 0 | 0 | 0 | 0 | R1 | 35.294118 |  |
| repyrolysis(1:1) | 1 | 50 | 180 | 8 | 50 | 0 | 0 | 0 | 0 | R2 | 35.539216 |  |
| repyrolysis(1:1) | 1 | 50 | 180 | 8 | 50 | 0 | 0 | 0 | 0 | R3 | 35.294118 |  |
| repyrolysis(1:1) | 2 | 50 | 180 | 8 | 50 | 0 | 0 | 0 | 0 | R1 | 34.313725 |  |
| repyrolysis(1:1) | 2 | 50 | 180 | 8 | 50 | 0 | 0 | 0 | 0 | R2 | 35.784314 |  |
| repyrolysis(1:1) | 2 | 50 | 180 | 8 | 50 | 0 | 0 | 0 | 0 | R3 | 34.558824 |  |
| repyrolysis(1:1) | 3 | 50 | 180 | 8 | 50 | 0 | 0 | 0 | 0 | R1 | 33.823529 |  |
| repyrolysis(1:1) | 3 | 50 | 180 | 8 | 50 | 0 | 0 | 0 | 0 | R2 | 34.558824 |  |
| repyrolysis(1:1) | 3 | 50 | 180 | 8 | 50 | 0 | 0 | 0 | 0 | R3 | 33.333333 |  |
| repyrolysis(1:1) | 4 | 50 | 180 | 8 | 50 | 0 | 0 | 0 | 0 | R1 | 35.04902 |  |
| repyrolysis(1:1) | 4 | 50 | 180 | 8 | 50 | 0 | 0 | 0 | 0 | R2 | 33.823529 |  |
| repyrolysis(1:1) | 4 | 50 | 180 | 8 | 50 | 0 | 0 | 0 | 0 | R3 | 36.029412 |  |
| repyrolysis(1:1) | 5 | 25 | 180 | 8 | 50 | \-1 | 0 | 0 | 0 | R1 | 23.406863 |  |
| repyrolysis(1:1) | 5 | 25 | 180 | 8 | 50 | \-1 | 0 | 0 | 0 | R2 | 22.794118 |  |
| repyrolysis(1:1) | 5 | 25 | 180 | 8 | 50 | \-1 | 0 | 0 | 0 | R3 | 22.54902 |  |
| repyrolysis(1:1) | 6 | 75 | 180 | 8 | 50 | 1 | 0 | 0 | 0 | R1 | 40.196078 |  |
| repyrolysis(1:1) | 6 | 75 | 180 | 8 | 50 | 1 | 0 | 0 | 0 | R2 | 36.27451 |  |
| repyrolysis(1:1) | 6 | 75 | 180 | 8 | 50 | 1 | 0 | 0 | 0 | R3 | 37.745098 |  |
| repyrolysis(1:1) | 7 | 10 | 180 | 8 | 50 | \-2 | 0 | 0 | 0 | R1 | 9.509804 |  |
| repyrolysis(1:1) | 7 | 10 | 180 | 8 | 50 | \-2 | 0 | 0 | 0 | R2 | 9.387255 |  |
| repyrolysis(1:1) | 7 | 10 | 180 | 8 | 50 | \-2 | 0 | 0 | 0 | R3 | 9.632353 |  |
| repyrolysis(1:1) | 8 | 100 | 180 | 8 | 50 | 2 | 0 | 0 | 0 | R1 | 54.656863 |  |
| repyrolysis(1:1) | 8 | 100 | 180 | 8 | 50 | 2 | 0 | 0 | 0 | R2 | 49.754902 |  |
| repyrolysis(1:1) | 8 | 100 | 180 | 8 | 50 | 2 | 0 | 0 | 0 | R3 | 48.284314 |  |
| repyrolysis(1:1) | 9 | 50 | 120 | 8 | 50 | 0 | \-1 | 0 | 0 | R1 | 27.696078 |  |
| repyrolysis(1:1) | 9 | 50 | 120 | 8 | 50 | 0 | \-1 | 0 | 0 | R2 | 28.431373 |  |
| repyrolysis(1:1) | 9 | 50 | 120 | 8 | 50 | 0 | \-1 | 0 | 0 | R3 | 29.166667 |  |
| repyrolysis(1:1) | 10 | 50 | 240 | 8 | 50 | 0 | 1 | 0 | 0 | R1 | 35.784314 |  |
| repyrolysis(1:1) | 10 | 50 | 240 | 8 | 50 | 0 | 1 | 0 | 0 | R2 | 36.764706 |  |
| repyrolysis(1:1) | 10 | 50 | 240 | 8 | 50 | 0 | 1 | 0 | 0 | R3 | 34.558824 |  |
| repyrolysis(1:1) | 11 | 50 | 60 | 8 | 50 | 0 | \-2 | 0 | 0 | R1 | 22.794118 |  |
| repyrolysis(1:1) | 11 | 50 | 60 | 8 | 50 | 0 | \-2 | 0 | 0 | R2 | 21.813725 |  |
| repyrolysis(1:1) | 11 | 50 | 60 | 8 | 50 | 0 | \-2 | 0 | 0 | R3 | 21.078431 |  |
| repyrolysis(1:1) | 12 | 50 | 360 | 8 | 50 | 0 | 2 | 0 | 0 | R1 | 35.784314 |  |
| repyrolysis(1:1) | 12 | 50 | 360 | 8 | 50 | 0 | 2 | 0 | 0 | R2 | 36.27451 |  |
| repyrolysis(1:1) | 12 | 50 | 360 | 8 | 50 | 0 | 2 | 0 | 0 | R3 | 37.009804 |  |
| repyrolysis(1:1) | 13 | 50 | 180 | 6 | 50 | 0 | 0 | \-1 | 0 | R1 | 40.196078 |  |
| repyrolysis(1:1) | 13 | 50 | 180 | 6 | 50 | 0 | 0 | \-1 | 0 | R2 | 40.686275 |  |
| repyrolysis(1:1) | 13 | 50 | 180 | 6 | 50 | 0 | 0 | \-1 | 0 | R3 | 39.460784 |  |
| repyrolysis(1:1) | 14 | 50 | 180 | 10 | 50 | 0 | 0 | 1 | 0 | R1 | 32.843137 |  |
| repyrolysis(1:1) | 14 | 50 | 180 | 10 | 50 | 0 | 0 | 1 | 0 | R2 | 34.558824 |  |
| repyrolysis(1:1) | 14 | 50 | 180 | 10 | 50 | 0 | 0 | 1 | 0 | R3 | 35.294118 |  |
| repyrolysis(1:1) | 15 | 50 | 180 | 4 | 50 | 0 | 0 | \-2 | 0 | R1 | 44.852941 |  |
| repyrolysis(1:1) | 15 | 50 | 180 | 4 | 50 | 0 | 0 | \-2 | 0 | R2 | 45.098039 |  |
| repyrolysis(1:1) | 15 | 50 | 180 | 4 | 50 | 0 | 0 | \-2 | 0 | R3 | 45.833333 |  |
| repyrolysis(1:1) | 16 | 50 | 180 | 12 | 50 | 0 | 0 | 2 | 0 | R1 | 21.568627 |  |
| repyrolysis(1:1) | 16 | 50 | 180 | 12 | 50 | 0 | 0 | 2 | 0 | R2 | 21.078431 |  |
| repyrolysis(1:1) | 16 | 50 | 180 | 12 | 50 | 0 | 0 | 2 | 0 | R3 | 21.323529 |  |
| repyrolysis(1:1) | 17 | 50 | 180 | 8 | 20 | 0 | 0 | 0 | \-1 | R1 | 37.377451 |  |
| repyrolysis(1:1) | 17 | 50 | 180 | 8 | 20 | 0 | 0 | 0 | \-1 | R2 | 39.828431 |  |
| repyrolysis(1:1) | 17 | 50 | 180 | 8 | 20 | 0 | 0 | 0 | \-1 | R3 | 41.053922 |  |
| repyrolysis(1:1) | 18 | 50 | 180 | 8 | 100 | 0 | 0 | 0 | 1 | R1 | 24.264706 |  |
| repyrolysis(1:1) | 18 | 50 | 180 | 8 | 100 | 0 | 0 | 0 | 1 | R2 | 23.406863 |  |
| repyrolysis(1:1) | 18 | 50 | 180 | 8 | 100 | 0 | 0 | 0 | 1 | R3 | 24.019608 |  |
| repyrolysis(1:1) | 19 | 50 | 180 | 8 | 10 | 0 | 0 | 0 | \-2 | R1 | 42.892157 |  |
| repyrolysis(1:1) | 19 | 50 | 180 | 8 | 10 | 0 | 0 | 0 | \-2 | R2 | 42.892157 |  |
| repyrolysis(1:1) | 19 | 50 | 180 | 8 | 10 | 0 | 0 | 0 | \-2 | R3 | 44.117647 |  |
| repyrolysis(1:1) | 20 | 50 | 180 | 8 | 150 | 0 | 0 | 0 | 2 | R1 | 16.503268 |  |
| repyrolysis(1:1) | 20 | 50 | 180 | 8 | 150 | 0 | 0 | 0 | 2 | R2 | 16.584967 |  |
| repyrolysis(1:1) | 20 | 50 | 180 | 8 | 150 | 0 | 0 | 0 | 2 | R3 | 16.094771 |  |
| repyrolysis(1:1) | 21 | 25 | 120 | 6 | 20 | \-1 | \-1 | \-1 | \-1 | R1 | 33.394608 |  |
| repyrolysis(1:1) | 21 | 25 | 120 | 6 | 20 | \-1 | \-1 | \-1 | \-1 | R2 | 27.879902 |  |
| repyrolysis(1:1) | 21 | 25 | 120 | 6 | 20 | \-1 | \-1 | \-1 | \-1 | R3 | 28.79902 |  |
| repyrolysis(1:1) | 22 | 25 | 240 | 10 | 100 | \-1 | 1 | 1 | 1 | R1 | 11.029412 |  |
| repyrolysis(1:1) | 22 | 25 | 240 | 10 | 100 | \-1 | 1 | 1 | 1 | R2 | 10.968137 |  |
| repyrolysis(1:1) | 22 | 25 | 240 | 10 | 100 | \-1 | 1 | 1 | 1 | R3 | 11.151961 |  |
| repyrolysis(1:1) | 23 | 75 | 120 | 10 | 20 | 1 | \-1 | 1 | \-1 | R1 | 56.372549 |  |
| repyrolysis(1:1) | 23 | 75 | 120 | 10 | 20 | 1 | \-1 | 1 | \-1 | R2 | 42.279412 |  |
| repyrolysis(1:1) | 23 | 75 | 120 | 10 | 20 | 1 | \-1 | 1 | \-1 | R3 | 53.308824 |  |
| repyrolysis(1:1) | 24 | 75 | 240 | 6 | 100 | 1 | 1 | \-1 | 1 | R1 | 34.791667 |  |
| repyrolysis(1:1) | 24 | 75 | 240 | 6 | 100 | 1 | 1 | \-1 | 1 | R2 | 36.25 |  |
| repyrolysis(1:1) | 24 | 75 | 240 | 6 | 100 | 1 | 1 | \-1 | 1 | R3 | 35.729167 |  |
| repyrolysis(1:1) | 25 | 25 | 120 | 10 | 100 | \-1 | \-1 | 1 | 1 | R1 | 10.171569 |  |
| repyrolysis(1:1) | 25 | 25 | 120 | 10 | 100 | \-1 | \-1 | 1 | 1 | R2 | 10.416667 |  |
| repyrolysis(1:1) | 25 | 25 | 120 | 10 | 100 | \-1 | \-1 | 1 | 1 | R3 | 9.375 |  |
| repyrolysis(1:1) | 26 | 25 | 240 | 6 | 20 | \-1 | 1 | \-1 | \-1 | R1 | 53.308824 |  |
| repyrolysis(1:1) | 26 | 25 | 240 | 6 | 20 | \-1 | 1 | \-1 | \-1 | R2 | 53.308824 |  |
| repyrolysis(1:1) | 26 | 25 | 240 | 6 | 20 | \-1 | 1 | \-1 | \-1 | R3 | 56.678922 |  |
| repyrolysis(1:1) | 27 | 75 | 120 | 6 | 100 | 1 | \-1 | \-1 | 1 | R1 | 32.107843 |  |
| repyrolysis(1:1) | 27 | 75 | 120 | 6 | 100 | 1 | \-1 | \-1 | 1 | R2 | 34.926471 |  |
| repyrolysis(1:1) | 27 | 75 | 120 | 6 | 100 | 1 | \-1 | \-1 | 1 | R3 | 34.068627 |  |
| repyrolysis(1:1) | 28 | 75 | 240 | 10 | 20 | 1 | 1 | 1 | \-1 | R1 | 36.151961 |  |
| repyrolysis(1:1) | 28 | 75 | 240 | 10 | 20 | 1 | 1 | 1 | \-1 | R2 | 41.053922 |  |
| repyrolysis(1:1) | 28 | 75 | 240 | 10 | 20 | 1 | 1 | 1 | \-1 | R3 | 39.215686 |  |
| repyrolysis(1:1) | 29 | 10 | 60 | 4 | 10 | \-2 | \-2 | \-2 | \-2 | R1 | 46.323529 |  |
| repyrolysis(1:1) | 29 | 10 | 60 | 4 | 10 | \-2 | \-2 | \-2 | \-2 | R2 | 46.936275 |  |
| repyrolysis(1:1) | 29 | 10 | 60 | 4 | 10 | \-2 | \-2 | \-2 | \-2 | R3 | 46.323529 |  |
| repyrolysis(1:1) | 30 | 10 | 360 | 12 | 150 | \-2 | 2 | 2 | 2 | R1 | 3.129085 |  |
| repyrolysis(1:1) | 30 | 10 | 360 | 12 | 150 | \-2 | 2 | 2 | 2 | R2 | 3.169935 |  |
| repyrolysis(1:1) | 30 | 10 | 360 | 12 | 150 | \-2 | 2 | 2 | 2 | R3 | 3.129085 |  |
| repyrolysis(1:1) | 31 | 100 | 60 | 12 | 10 | 2 | \-2 | 2 | \-2 | R1 | 56.372549 |  |
| repyrolysis(1:1) | 31 | 100 | 60 | 12 | 10 | 2 | \-2 | 2 | \-2 | R2 | 58.823529 |  |
| repyrolysis(1:1) | 31 | 100 | 60 | 12 | 10 | 2 | \-2 | 2 | \-2 | R3 | 61.27451 |  |
| repyrolysis(1:1) | 32 | 100 | 360 | 4 | 150 | 2 | 2 | \-2 | 2 | R1 | 32.271242 |  |
| repyrolysis(1:1) | 32 | 100 | 360 | 4 | 150 | 2 | 2 | \-2 | 2 | R2 | 32.51634 |  |
| repyrolysis(1:1) | 32 | 100 | 360 | 4 | 150 | 2 | 2 | \-2 | 2 | R3 | 32.598039 |  |
| repyrolysis(2:1) | 1 | 50 | 180 | 8 | 50 | 0 | 0 | 0 | 0 | R1 | 35.294118 |  |
| repyrolysis(2:1) | 1 | 50 | 180 | 8 | 50 | 0 | 0 | 0 | 0 | R2 | 35.539216 |  |
| repyrolysis(2:1) | 1 | 50 | 180 | 8 | 50 | 0 | 0 | 0 | 0 | R3 | 35.294118 |  |
| repyrolysis(2:1) | 2 | 50 | 180 | 8 | 50 | 0 | 0 | 0 | 0 | R1 | 34.313725 |  |
| repyrolysis(2:1) | 2 | 50 | 180 | 8 | 50 | 0 | 0 | 0 | 0 | R2 | 35.784314 |  |
| repyrolysis(2:1) | 2 | 50 | 180 | 8 | 50 | 0 | 0 | 0 | 0 | R3 | 34.558824 |  |
| repyrolysis(2:1) | 3 | 50 | 180 | 8 | 50 | 0 | 0 | 0 | 0 | R1 | 33.823529 |  |
| repyrolysis(2:1) | 3 | 50 | 180 | 8 | 50 | 0 | 0 | 0 | 0 | R2 | 34.558824 |  |
| repyrolysis(2:1) | 3 | 50 | 180 | 8 | 50 | 0 | 0 | 0 | 0 | R3 | 33.333333 |  |
| repyrolysis(2:1) | 4 | 50 | 180 | 8 | 50 | 0 | 0 | 0 | 0 | R1 | 35.04902 |  |
| repyrolysis(2:1) | 4 | 50 | 180 | 8 | 50 | 0 | 0 | 0 | 0 | R2 | 33.823529 |  |
| repyrolysis(2:1) | 4 | 50 | 180 | 8 | 50 | 0 | 0 | 0 | 0 | R3 | 36.029412 |  |
| repyrolysis(2:1) | 5 | 25 | 180 | 8 | 50 | \-1 | 0 | 0 | 0 | R1 | 23.406863 |  |
| repyrolysis(2:1) | 5 | 25 | 180 | 8 | 50 | \-1 | 0 | 0 | 0 | R2 | 22.794118 |  |
| repyrolysis(2:1) | 5 | 25 | 180 | 8 | 50 | \-1 | 0 | 0 | 0 | R3 | 22.54902 |  |
| repyrolysis(2:1) | 6 | 75 | 180 | 8 | 50 | 1 | 0 | 0 | 0 | R1 | 40.196078 |  |
| repyrolysis(2:1) | 6 | 75 | 180 | 8 | 50 | 1 | 0 | 0 | 0 | R2 | 36.27451 |  |
| repyrolysis(2:1) | 6 | 75 | 180 | 8 | 50 | 1 | 0 | 0 | 0 | R3 | 37.745098 |  |
| repyrolysis(2:1) | 7 | 10 | 180 | 8 | 50 | \-2 | 0 | 0 | 0 | R1 | 9.509804 |  |
| repyrolysis(2:1) | 7 | 10 | 180 | 8 | 50 | \-2 | 0 | 0 | 0 | R2 | 9.387255 |  |
| repyrolysis(2:1) | 7 | 10 | 180 | 8 | 50 | \-2 | 0 | 0 | 0 | R3 | 9.632353 |  |
| repyrolysis(2:1) | 8 | 100 | 180 | 8 | 50 | 2 | 0 | 0 | 0 | R1 | 54.656863 |  |
| repyrolysis(2:1) | 8 | 100 | 180 | 8 | 50 | 2 | 0 | 0 | 0 | R2 | 49.754902 |  |
| repyrolysis(2:1) | 8 | 100 | 180 | 8 | 50 | 2 | 0 | 0 | 0 | R3 | 48.284314 |  |
| repyrolysis(2:1) | 9 | 50 | 120 | 8 | 50 | 0 | \-1 | 0 | 0 | R1 | 27.696078 |  |
| repyrolysis(2:1) | 9 | 50 | 120 | 8 | 50 | 0 | \-1 | 0 | 0 | R2 | 28.431373 |  |
| repyrolysis(2:1) | 9 | 50 | 120 | 8 | 50 | 0 | \-1 | 0 | 0 | R3 | 29.166667 |  |
| repyrolysis(2:1) | 10 | 50 | 240 | 8 | 50 | 0 | 1 | 0 | 0 | R1 | 35.784314 |  |
| repyrolysis(2:1) | 10 | 50 | 240 | 8 | 50 | 0 | 1 | 0 | 0 | R2 | 36.764706 |  |
| repyrolysis(2:1) | 10 | 50 | 240 | 8 | 50 | 0 | 1 | 0 | 0 | R3 | 34.558824 |  |
| repyrolysis(2:1) | 11 | 50 | 60 | 8 | 50 | 0 | \-2 | 0 | 0 | R1 | 22.794118 |  |
| repyrolysis(2:1) | 11 | 50 | 60 | 8 | 50 | 0 | \-2 | 0 | 0 | R2 | 21.813725 |  |
| repyrolysis(2:1) | 11 | 50 | 60 | 8 | 50 | 0 | \-2 | 0 | 0 | R3 | 21.078431 |  |
| repyrolysis(2:1) | 12 | 50 | 360 | 8 | 50 | 0 | 2 | 0 | 0 | R1 | 35.784314 |  |
| repyrolysis(2:1) | 12 | 50 | 360 | 8 | 50 | 0 | 2 | 0 | 0 | R2 | 36.27451 |  |
| repyrolysis(2:1) | 12 | 50 | 360 | 8 | 50 | 0 | 2 | 0 | 0 | R3 | 37.009804 |  |
| repyrolysis(2:1) | 13 | 50 | 180 | 6 | 50 | 0 | 0 | \-1 | 0 | R1 | 40.196078 |  |
| repyrolysis(2:1) | 13 | 50 | 180 | 6 | 50 | 0 | 0 | \-1 | 0 | R2 | 40.686275 |  |
| repyrolysis(2:1) | 13 | 50 | 180 | 6 | 50 | 0 | 0 | \-1 | 0 | R3 | 39.460784 |  |
| repyrolysis(2:1) | 14 | 50 | 180 | 10 | 50 | 0 | 0 | 1 | 0 | R1 | 32.843137 |  |
| repyrolysis(2:1) | 14 | 50 | 180 | 10 | 50 | 0 | 0 | 1 | 0 | R2 | 34.558824 |  |
| repyrolysis(2:1) | 14 | 50 | 180 | 10 | 50 | 0 | 0 | 1 | 0 | R3 | 35.294118 |  |
| repyrolysis(2:1) | 15 | 50 | 180 | 4 | 50 | 0 | 0 | \-2 | 0 | R1 | 44.852941 |  |
| repyrolysis(2:1) | 15 | 50 | 180 | 4 | 50 | 0 | 0 | \-2 | 0 | R2 | 45.098039 |  |
| repyrolysis(2:1) | 15 | 50 | 180 | 4 | 50 | 0 | 0 | \-2 | 0 | R3 | 45.833333 |  |
| repyrolysis(2:1) | 16 | 50 | 180 | 12 | 50 | 0 | 0 | 2 | 0 | R1 | 21.568627 |  |
| repyrolysis(2:1) | 16 | 50 | 180 | 12 | 50 | 0 | 0 | 2 | 0 | R2 | 21.078431 |  |
| repyrolysis(2:1) | 16 | 50 | 180 | 12 | 50 | 0 | 0 | 2 | 0 | R3 | 21.323529 |  |
| repyrolysis(2:1) | 17 | 50 | 180 | 8 | 20 | 0 | 0 | 0 | \-1 | R1 | 37.377451 |  |
| repyrolysis(2:1) | 17 | 50 | 180 | 8 | 20 | 0 | 0 | 0 | \-1 | R2 | 39.828431 |  |
| repyrolysis(2:1) | 17 | 50 | 180 | 8 | 20 | 0 | 0 | 0 | \-1 | R3 | 41.053922 |  |
| repyrolysis(2:1) | 18 | 50 | 180 | 8 | 100 | 0 | 0 | 0 | 1 | R1 | 24.264706 |  |
| repyrolysis(2:1) | 18 | 50 | 180 | 8 | 100 | 0 | 0 | 0 | 1 | R2 | 23.406863 |  |
| repyrolysis(2:1) | 18 | 50 | 180 | 8 | 100 | 0 | 0 | 0 | 1 | R3 | 24.019608 |  |
| repyrolysis(2:1) | 19 | 50 | 180 | 8 | 10 | 0 | 0 | 0 | \-2 | R1 | 42.892157 |  |
| repyrolysis(2:1) | 19 | 50 | 180 | 8 | 10 | 0 | 0 | 0 | \-2 | R2 | 42.892157 |  |
| repyrolysis(2:1) | 19 | 50 | 180 | 8 | 10 | 0 | 0 | 0 | \-2 | R3 | 44.117647 |  |
| repyrolysis(2:1) | 20 | 50 | 180 | 8 | 150 | 0 | 0 | 0 | 2 | R1 | 16.503268 |  |
| repyrolysis(2:1) | 20 | 50 | 180 | 8 | 150 | 0 | 0 | 0 | 2 | R2 | 16.584967 |  |
| repyrolysis(2:1) | 20 | 50 | 180 | 8 | 150 | 0 | 0 | 0 | 2 | R3 | 16.094771 |  |
| repyrolysis(2:1) | 21 | 25 | 120 | 6 | 20 | \-1 | \-1 | \-1 | \-1 | R1 | 33.394608 |  |
| repyrolysis(2:1) | 21 | 25 | 120 | 6 | 20 | \-1 | \-1 | \-1 | \-1 | R2 | 27.879902 |  |
| repyrolysis(2:1) | 21 | 25 | 120 | 6 | 20 | \-1 | \-1 | \-1 | \-1 | R3 | 28.79902 |  |
| repyrolysis(2:1) | 22 | 25 | 240 | 10 | 100 | \-1 | 1 | 1 | 1 | R1 | 11.029412 |  |
| repyrolysis(2:1) | 22 | 25 | 240 | 10 | 100 | \-1 | 1 | 1 | 1 | R2 | 10.968137 |  |
| repyrolysis(2:1) | 22 | 25 | 240 | 10 | 100 | \-1 | 1 | 1 | 1 | R3 | 11.151961 |  |
| repyrolysis(2:1) | 23 | 75 | 120 | 10 | 20 | 1 | \-1 | 1 | \-1 | R1 | 56.372549 |  |
| repyrolysis(2:1) | 23 | 75 | 120 | 10 | 20 | 1 | \-1 | 1 | \-1 | R2 | 42.279412 |  |
| repyrolysis(2:1) | 23 | 75 | 120 | 10 | 20 | 1 | \-1 | 1 | \-1 | R3 | 53.308824 |  |
| repyrolysis(2:1) | 24 | 75 | 240 | 6 | 100 | 1 | 1 | \-1 | 1 | R1 | 34.791667 |  |
| repyrolysis(2:1) | 24 | 75 | 240 | 6 | 100 | 1 | 1 | \-1 | 1 | R2 | 36.25 |  |
| repyrolysis(2:1) | 24 | 75 | 240 | 6 | 100 | 1 | 1 | \-1 | 1 | R3 | 35.729167 |  |
| repyrolysis(2:1) | 25 | 25 | 120 | 10 | 100 | \-1 | \-1 | 1 | 1 | R1 | 10.171569 |  |
| repyrolysis(2:1) | 25 | 25 | 120 | 10 | 100 | \-1 | \-1 | 1 | 1 | R2 | 10.416667 |  |
| repyrolysis(2:1) | 25 | 25 | 120 | 10 | 100 | \-1 | \-1 | 1 | 1 | R3 | 9.375 |  |
| repyrolysis(2:1) | 26 | 25 | 240 | 6 | 20 | \-1 | 1 | \-1 | \-1 | R1 | 53.308824 |  |
| repyrolysis(2:1) | 26 | 25 | 240 | 6 | 20 | \-1 | 1 | \-1 | \-1 | R2 | 53.308824 |  |
| repyrolysis(2:1) | 26 | 25 | 240 | 6 | 20 | \-1 | 1 | \-1 | \-1 | R3 | 56.678922 |  |
| repyrolysis(2:1) | 27 | 75 | 120 | 6 | 100 | 1 | \-1 | \-1 | 1 | R1 | 32.107843 |  |
| repyrolysis(2:1) | 27 | 75 | 120 | 6 | 100 | 1 | \-1 | \-1 | 1 | R2 | 34.926471 |  |
| repyrolysis(2:1) | 27 | 75 | 120 | 6 | 100 | 1 | \-1 | \-1 | 1 | R3 | 34.068627 |  |
| repyrolysis(2:1) | 28 | 75 | 240 | 10 | 20 | 1 | 1 | 1 | \-1 | R1 | 36.151961 |  |
| repyrolysis(2:1) | 28 | 75 | 240 | 10 | 20 | 1 | 1 | 1 | \-1 | R2 | 41.053922 |  |
| repyrolysis(2:1) | 28 | 75 | 240 | 10 | 20 | 1 | 1 | 1 | \-1 | R3 | 39.215686 |  |
| repyrolysis(2:1) | 29 | 10 | 60 | 4 | 10 | \-2 | \-2 | \-2 | \-2 | R1 | 46.323529 |  |
| repyrolysis(2:1) | 29 | 10 | 60 | 4 | 10 | \-2 | \-2 | \-2 | \-2 | R2 | 46.936275 |  |
| repyrolysis(2:1) | 29 | 10 | 60 | 4 | 10 | \-2 | \-2 | \-2 | \-2 | R3 | 46.323529 |  |
| repyrolysis(2:1) | 30 | 10 | 360 | 12 | 150 | \-2 | 2 | 2 | 2 | R1 | 3.129085 |  |
| repyrolysis(2:1) | 30 | 10 | 360 | 12 | 150 | \-2 | 2 | 2 | 2 | R2 | 3.169935 |  |
| repyrolysis(2:1) | 30 | 10 | 360 | 12 | 150 | \-2 | 2 | 2 | 2 | R3 | 3.129085 |  |
| repyrolysis(2:1) | 31 | 100 | 60 | 12 | 10 | 2 | \-2 | 2 | \-2 | R1 | 56.372549 |  |
| repyrolysis(2:1) | 31 | 100 | 60 | 12 | 10 | 2 | \-2 | 2 | \-2 | R2 | 49.2 |  |
| repyrolysis(2:1) | 31 | 100 | 60 | 12 | 10 | 2 | \-2 | 2 | \-2 | R3 | 49.019608 |  |
| repyrolysis(2:1) | 32 | 100 | 360 | 4 | 150 | 2 | 2 | \-2 | 2 | R1 | 32.271242 |  |
| repyrolysis(2:1) | 32 | 100 | 360 | 4 | 150 | 2 | 2 | \-2 | 2 | R2 | 32.51634 |  |
| repyrolysis(2:1) | 32 | 100 | 360 | 4 | 150 | 2 | 2 | \-2 | 2 | R3 | 32.598039 |  |
| Biochar : mgco3 (1:1) | 1 | 50 | 180 | 8 | 50 | 0 | 0 | 0 | 0 | R1 | 41.421569 |  |
| Biochar : mgco3 (1:1) | 1 | 50 | 180 | 8 | 50 | 0 | 0 | 0 | 0 | R2 | 41.176471 |  |
| Biochar : mgco3 (1:1) | 1 | 50 | 180 | 8 | 50 | 0 | 0 | 0 | 0 | R3 | 40.441176 |  |
| Biochar : mgco3 (1:1) | 2 | 50 | 180 | 8 | 50 | 0 | 0 | 0 | 0 | R1 | 39.460784 |  |
| Biochar : mgco3 (1:1) | 2 | 50 | 180 | 8 | 50 | 0 | 0 | 0 | 0 | R2 | 41.176471 |  |
| Biochar : mgco3 (1:1) | 2 | 50 | 180 | 8 | 50 | 0 | 0 | 0 | 0 | R3 | 40.686275 |  |
| Biochar : mgco3 (1:1) | 3 | 50 | 180 | 8 | 50 | 0 | 0 | 0 | 0 | R1 | 41.666667 |  |
| Biochar : mgco3 (1:1) | 3 | 50 | 180 | 8 | 50 | 0 | 0 | 0 | 0 | R2 | 41.666667 |  |
| Biochar : mgco3 (1:1) | 3 | 50 | 180 | 8 | 50 | 0 | 0 | 0 | 0 | R3 | 41.421569 |  |
| Biochar : mgco3 (1:1) | 4 | 50 | 180 | 8 | 50 | 0 | 0 | 0 | 0 | R1 | 41.421569 |  |
| Biochar : mgco3 (1:1) | 4 | 50 | 180 | 8 | 50 | 0 | 0 | 0 | 0 | R2 | 41.911765 |  |
| Biochar : mgco3 (1:1) | 4 | 50 | 180 | 8 | 50 | 0 | 0 | 0 | 0 | R3 | 42.401961 |  |
| Biochar : mgco3 (1:1) | 5 | 25 | 180 | 8 | 50 | \-1 | 0 | 0 | 0 | R1 | 21.078431 |  |
| Biochar : mgco3 (1:1) | 5 | 25 | 180 | 8 | 50 | \-1 | 0 | 0 | 0 | R2 | 20.710784 |  |
| Biochar : mgco3 (1:1) | 5 | 25 | 180 | 8 | 50 | \-1 | 0 | 0 | 0 | R3 | 20.833333 |  |
| Biochar : mgco3 (1:1) | 6 | 75 | 180 | 8 | 50 | 1 | 0 | 0 | 0 | R1 | 48.529412 |  |
| Biochar : mgco3 (1:1) | 6 | 75 | 180 | 8 | 50 | 1 | 0 | 0 | 0 | R2 | 47.303922 |  |
| Biochar : mgco3 (1:1) | 6 | 75 | 180 | 8 | 50 | 1 | 0 | 0 | 0 | R3 | 40.441176 |  |
| Biochar : mgco3 (1:1) | 7 | 10 | 180 | 8 | 50 | \-2 | 0 | 0 | 0 | R1 | 8.529412 |  |
| Biochar : mgco3 (1:1) | 7 | 10 | 180 | 8 | 50 | \-2 | 0 | 0 | 0 | R2 | 8.77451 |  |
| Biochar : mgco3 (1:1) | 7 | 10 | 180 | 8 | 50 | \-2 | 0 | 0 | 0 | R3 | 8.77451 |  |
| Biochar : mgco3 (1:1) | 8 | 100 | 180 | 8 | 50 | 2 | 0 | 0 | 0 | R1 | 65.441176 |  |
| Biochar : mgco3 (1:1) | 8 | 100 | 180 | 8 | 50 | 2 | 0 | 0 | 0 | R2 | 66.176471 |  |
| Biochar : mgco3 (1:1) | 8 | 100 | 180 | 8 | 50 | 2 | 0 | 0 | 0 | R3 | 64.95098 |  |
| Biochar : mgco3 (1:1) | 9 | 50 | 120 | 8 | 50 | 0 | \-1 | 0 | 0 | R1 | 40.196078 |  |
| Biochar : mgco3 (1:1) | 9 | 50 | 120 | 8 | 50 | 0 | \-1 | 0 | 0 | R2 | 39.705882 |  |
| Biochar : mgco3 (1:1) | 9 | 50 | 120 | 8 | 50 | 0 | \-1 | 0 | 0 | R3 | 40.441176 |  |
| Biochar : mgco3 (1:1) | 10 | 50 | 240 | 8 | 50 | 0 | 1 | 0 | 0 | R1 | 42.401961 |  |
| Biochar : mgco3 (1:1) | 10 | 50 | 240 | 8 | 50 | 0 | 1 | 0 | 0 | R2 | 41.911765 |  |
| Biochar : mgco3 (1:1) | 10 | 50 | 240 | 8 | 50 | 0 | 1 | 0 | 0 | R3 | 43.137255 |  |
| Biochar : mgco3 (1:1) | 11 | 50 | 60 | 8 | 50 | 0 | \-2 | 0 | 0 | R1 | 35.784314 |  |
| Biochar : mgco3 (1:1) | 11 | 50 | 60 | 8 | 50 | 0 | \-2 | 0 | 0 | R2 | 34.558824 |  |
| Biochar : mgco3 (1:1) | 11 | 50 | 60 | 8 | 50 | 0 | \-2 | 0 | 0 | R3 | 32.843137 |  |
| Biochar : mgco3 (1:1) | 12 | 50 | 360 | 8 | 50 | 0 | 2 | 0 | 0 | R1 | 44.852941 |  |
| Biochar : mgco3 (1:1) | 12 | 50 | 360 | 8 | 50 | 0 | 2 | 0 | 0 | R2 | 43.382353 |  |
| Biochar : mgco3 (1:1) | 12 | 50 | 360 | 8 | 50 | 0 | 2 | 0 | 0 | R3 | 46.078431 |  |
| Biochar : mgco3 (1:1) | 13 | 50 | 180 | 6 | 50 | 0 | 0 | \-1 | 0 | R1 | 44.852941 |  |
| Biochar : mgco3 (1:1) | 13 | 50 | 180 | 6 | 50 | 0 | 0 | \-1 | 0 | R2 | 44.117647 |  |
| Biochar : mgco3 (1:1) | 13 | 50 | 180 | 6 | 50 | 0 | 0 | \-1 | 0 | R3 | 45.343137 |  |
| Biochar : mgco3 (1:1) | 14 | 50 | 180 | 10 | 50 | 0 | 0 | 1 | 0 | R1 | 34.313725 |  |
| Biochar : mgco3 (1:1) | 14 | 50 | 180 | 10 | 50 | 0 | 0 | 1 | 0 | R2 | 34.803922 |  |
| Biochar : mgco3 (1:1) | 14 | 50 | 180 | 10 | 50 | 0 | 0 | 1 | 0 | R3 | 34.068627 |  |
| Biochar : mgco3 (1:1) | 15 | 50 | 180 | 4 | 50 | 0 | 0 | \-2 | 0 | R1 | 46.323529 |  |
| Biochar : mgco3 (1:1) | 15 | 50 | 180 | 4 | 50 | 0 | 0 | \-2 | 0 | R2 | 45.588235 |  |
| Biochar : mgco3 (1:1) | 15 | 50 | 180 | 4 | 50 | 0 | 0 | \-2 | 0 | R3 | 44.607843 |  |
| Biochar : mgco3 (1:1) | 16 | 50 | 180 | 12 | 50 | 0 | 0 | 2 | 0 | R1 | 28.921569 |  |
| Biochar : mgco3 (1:1) | 16 | 50 | 180 | 12 | 50 | 0 | 0 | 2 | 0 | R2 | 29.411765 |  |
| Biochar : mgco3 (1:1) | 16 | 50 | 180 | 12 | 50 | 0 | 0 | 2 | 0 | R3 | 27.696078 |  |
| Biochar : mgco3 (1:1) | 17 | 50 | 180 | 8 | 20 | 0 | 0 | 0 | \-1 | R1 | 77.818627 |  |
| Biochar : mgco3 (1:1) | 17 | 50 | 180 | 8 | 20 | 0 | 0 | 0 | \-1 | R2 | 74.142157 |  |
| Biochar : mgco3 (1:1) | 17 | 50 | 180 | 8 | 20 | 0 | 0 | 0 | \-1 | R3 | 82.107843 |  |
| Biochar : mgco3 (1:1) | 18 | 50 | 180 | 8 | 100 | 0 | 0 | 0 | 1 | R1 | 22.916667 |  |
| Biochar : mgco3 (1:1) | 18 | 50 | 180 | 8 | 100 | 0 | 0 | 0 | 1 | R2 | 23.039216 |  |
| Biochar : mgco3 (1:1) | 18 | 50 | 180 | 8 | 100 | 0 | 0 | 0 | 1 | R3 | 23.039216 |  |
| Biochar : mgco3 (1:1) | 19 | 50 | 180 | 8 | 10 | 0 | 0 | 0 | \-2 | R1 | 98.039216 |  |
| Biochar : mgco3 (1:1) | 19 | 50 | 180 | 8 | 10 | 0 | 0 | 0 | \-2 | R2 | 91.911765 |  |
| Biochar : mgco3 (1:1) | 19 | 50 | 180 | 8 | 10 | 0 | 0 | 0 | \-2 | R3 | 84.558824 |  |
| Biochar : mgco3 (1:1) | 20 | 50 | 180 | 8 | 150 | 0 | 0 | 0 | 2 | R1 | 15.849673 |  |
| Biochar : mgco3 (1:1) | 20 | 50 | 180 | 8 | 150 | 0 | 0 | 0 | 2 | R2 | 15.767974 |  |
| Biochar : mgco3 (1:1) | 20 | 50 | 180 | 8 | 150 | 0 | 0 | 0 | 2 | R3 | 16.094771 |  |
| Biochar : mgco3 (1:1) | 21 | 25 | 120 | 6 | 20 | \-1 | \-1 | \-1 | \-1 | R1 | 49.632353 |  |
| Biochar : mgco3 (1:1) | 21 | 25 | 120 | 6 | 20 | \-1 | \-1 | \-1 | \-1 | R2 | 50.857843 |  |
| Biochar : mgco3 (1:1) | 21 | 25 | 120 | 6 | 20 | \-1 | \-1 | \-1 | \-1 | R3 | 49.938725 |  |
| Biochar : mgco3 (1:1) | 22 | 25 | 240 | 10 | 100 | \-1 | 1 | 1 | 1 | R1 | 11.764706 |  |
| Biochar : mgco3 (1:1) | 22 | 25 | 240 | 10 | 100 | \-1 | 1 | 1 | 1 | R2 | 12.071078 |  |
| Biochar : mgco3 (1:1) | 22 | 25 | 240 | 10 | 100 | \-1 | 1 | 1 | 1 | R3 | 11.887255 |  |
| Biochar : mgco3 (1:1) | 23 | 75 | 120 | 10 | 20 | 1 | \-1 | 1 | \-1 | R1 | 64.338235 |  |
| Biochar : mgco3 (1:1) | 23 | 75 | 120 | 10 | 20 | 1 | \-1 | 1 | \-1 | R2 | 62.5 |  |
| Biochar : mgco3 (1:1) | 23 | 75 | 120 | 10 | 20 | 1 | \-1 | 1 | \-1 | R3 | 65.563725 |  |
| Biochar : mgco3 (1:1) | 24 | 75 | 240 | 6 | 100 | 1 | 1 | \-1 | 1 | R1 | 35.539216 |  |
| Biochar : mgco3 (1:1) | 24 | 75 | 240 | 6 | 100 | 1 | 1 | \-1 | 1 | R2 | 34.681373 |  |
| Biochar : mgco3 (1:1) | 24 | 75 | 240 | 6 | 100 | 1 | 1 | \-1 | 1 | R3 | 35.416667 |  |
| Biochar : mgco3 (1:1) | 25 | 25 | 120 | 10 | 100 | \-1 | \-1 | 1 | 1 | R1 | 11.090686 |  |
| Biochar : mgco3 (1:1) | 25 | 25 | 120 | 10 | 100 | \-1 | \-1 | 1 | 1 | R2 | 11.27451 |  |
| Biochar : mgco3 (1:1) | 25 | 25 | 120 | 10 | 100 | \-1 | \-1 | 1 | 1 | R3 | 11.397059 |  |
| Biochar : mgco3 (1:1) | 26 | 25 | 240 | 6 | 20 | \-1 | 1 | \-1 | \-1 | R1 | 57.291667 |  |
| Biochar : mgco3 (1:1) | 26 | 25 | 240 | 6 | 20 | \-1 | 1 | \-1 | \-1 | R2 | 50.857843 |  |
| Biochar : mgco3 (1:1) | 26 | 25 | 240 | 6 | 20 | \-1 | 1 | \-1 | \-1 | R3 | 51.164216 |  |
| Biochar : mgco3 (1:1) | 27 | 75 | 120 | 6 | 100 | 1 | \-1 | \-1 | 1 | R1 | 35.04902 |  |
| Biochar : mgco3 (1:1) | 27 | 75 | 120 | 6 | 100 | 1 | \-1 | \-1 | 1 | R2 | 35.661765 |  |
| Biochar : mgco3 (1:1) | 27 | 75 | 120 | 6 | 100 | 1 | \-1 | \-1 | 1 | R3 | 36.029412 |  |
| Biochar : mgco3 (1:1) | 28 | 75 | 240 | 10 | 20 | 1 | 1 | 1 | \-1 | R1 | 82.107843 |  |
| Biochar : mgco3 (1:1) | 28 | 75 | 240 | 10 | 20 | 1 | 1 | 1 | \-1 | R2 | 83.333333 |  |
| Biochar : mgco3 (1:1) | 28 | 75 | 240 | 10 | 20 | 1 | 1 | 1 | \-1 | R3 | 85.784314 |  |
| Biochar : mgco3 (1:1) | 29 | 10 | 60 | 4 | 10 | \-2 | \-2 | \-2 | \-2 | R1 | 24.264706 |  |
| Biochar : mgco3 (1:1) | 29 | 10 | 60 | 4 | 10 | \-2 | \-2 | \-2 | \-2 | R2 | 25.490196 |  |
| Biochar : mgco3 (1:1) | 29 | 10 | 60 | 4 | 10 | \-2 | \-2 | \-2 | \-2 | R3 | 23.039216 |  |
| Biochar : mgco3 (1:1) | 30 | 10 | 360 | 12 | 150 | \-2 | 2 | 2 | 2 | R1 | 2.924837 |  |
| Biochar : mgco3 (1:1) | 30 | 10 | 360 | 12 | 150 | \-2 | 2 | 2 | 2 | R2 | 2.965686 |  |
| Biochar : mgco3 (1:1) | 30 | 10 | 360 | 12 | 150 | \-2 | 2 | 2 | 2 | R3 | 2.965686 |  |
| Biochar : mgco3 (1:1) | 31 | 100 | 60 | 12 | 10 | 2 | \-2 | 2 | \-2 | R1 | 66.176471 |  |
| Biochar : mgco3 (1:1) | 31 | 100 | 60 | 12 | 10 | 2 | \-2 | 2 | \-2 | R2 | 66.176471 |  |
| Biochar : mgco3 (1:1) | 31 | 100 | 60 | 12 | 10 | 2 | \-2 | 2 | \-2 | R3 | 77.205882 |  |
| Biochar : mgco3 (1:1) | 32 | 100 | 360 | 4 | 150 | 2 | 2 | \-2 | 2 | R1 | 31.617647 |  |
| Biochar : mgco3 (1:1) | 32 | 100 | 360 | 4 | 150 | 2 | 2 | \-2 | 2 | R2 | 32.434641 |  |
| Biochar : mgco3 (1:1) | 32 | 100 | 360 | 4 | 150 | 2 | 2 | \-2 | 2 | R3 | 32.189542 |  |
| Biochar : mgco3 (2:1) | 1 | 50 | 180 | 8 | 50 | 0 | 0 | 0 | 0 | R1 | 19.117647 |  |
| Biochar : mgco3 (2:1) | 1 | 50 | 180 | 8 | 50 | 0 | 0 | 0 | 0 | R2 | 17.892157 |  |
| Biochar : mgco3 (2:1) | 1 | 50 | 180 | 8 | 50 | 0 | 0 | 0 | 0 | R3 | 19.607843 |  |
| Biochar : mgco3 (2:1) | 2 | 50 | 180 | 8 | 50 | 0 | 0 | 0 | 0 | R1 | 21.813725 |  |
| Biochar : mgco3 (2:1) | 2 | 50 | 180 | 8 | 50 | 0 | 0 | 0 | 0 | R2 | 22.058824 |  |
| Biochar : mgco3 (2:1) | 2 | 50 | 180 | 8 | 50 | 0 | 0 | 0 | 0 | R3 | 20.343137 |  |
| Biochar : mgco3 (2:1) | 3 | 50 | 180 | 8 | 50 | 0 | 0 | 0 | 0 | R1 | 19.117647 |  |
| Biochar : mgco3 (2:1) | 3 | 50 | 180 | 8 | 50 | 0 | 0 | 0 | 0 | R2 | 18.872549 |  |
| Biochar : mgco3 (2:1) | 3 | 50 | 180 | 8 | 50 | 0 | 0 | 0 | 0 | R3 | 17.647059 |  |
| Biochar : mgco3 (2:1) | 4 | 50 | 180 | 8 | 50 | 0 | 0 | 0 | 0 | R1 | 22.303922 |  |
| Biochar : mgco3 (2:1) | 4 | 50 | 180 | 8 | 50 | 0 | 0 | 0 | 0 | R2 | 21.813725 |  |
| Biochar : mgco3 (2:1) | 4 | 50 | 180 | 8 | 50 | 0 | 0 | 0 | 0 | R3 | 21.813725 |  |
| Biochar : mgco3 (2:1) | 5 | 25 | 180 | 8 | 50 | \-1 | 0 | 0 | 0 | R1 | 9.558824 |  |
| Biochar : mgco3 (2:1) | 5 | 25 | 180 | 8 | 50 | \-1 | 0 | 0 | 0 | R2 | 8.946078 |  |
| Biochar : mgco3 (2:1) | 5 | 25 | 180 | 8 | 50 | \-1 | 0 | 0 | 0 | R3 | 9.803922 |  |
| Biochar : mgco3 (2:1) | 6 | 75 | 180 | 8 | 50 | 1 | 0 | 0 | 0 | R1 | 27.45098 |  |
| Biochar : mgco3 (2:1) | 6 | 75 | 180 | 8 | 50 | 1 | 0 | 0 | 0 | R2 | 31.862745 |  |
| Biochar : mgco3 (2:1) | 6 | 75 | 180 | 8 | 50 | 1 | 0 | 0 | 0 | R3 | 35.294118 |  |
| Biochar : mgco3 (2:1) | 7 | 10 | 180 | 8 | 50 | \-2 | 0 | 0 | 0 | R1 | 6.20098 |  |
| Biochar : mgco3 (2:1) | 7 | 10 | 180 | 8 | 50 | \-2 | 0 | 0 | 0 | R2 | 4.362745 |  |
| Biochar : mgco3 (2:1) | 7 | 10 | 180 | 8 | 50 | \-2 | 0 | 0 | 0 | R3 | 5.955882 |  |
| Biochar : mgco3 (2:1) | 8 | 100 | 180 | 8 | 50 | 2 | 0 | 0 | 0 | R1 | 26.960784 |  |
| Biochar : mgco3 (2:1) | 8 | 100 | 180 | 8 | 50 | 2 | 0 | 0 | 0 | R2 | 32.598039 |  |
| Biochar : mgco3 (2:1) | 8 | 100 | 180 | 8 | 50 | 2 | 0 | 0 | 0 | R3 | 31.372549 |  |
| Biochar : mgco3 (2:1) | 9 | 50 | 120 | 8 | 50 | 0 | \-1 | 0 | 0 | R1 | 18.137255 |  |
| Biochar : mgco3 (2:1) | 9 | 50 | 120 | 8 | 50 | 0 | \-1 | 0 | 0 | R2 | 19.362745 |  |
| Biochar : mgco3 (2:1) | 9 | 50 | 120 | 8 | 50 | 0 | \-1 | 0 | 0 | R3 | 20.098039 |  |
| Biochar : mgco3 (2:1) | 10 | 50 | 240 | 8 | 50 | 0 | 1 | 0 | 0 | R1 | 28.186275 |  |
| Biochar : mgco3 (2:1) | 10 | 50 | 240 | 8 | 50 | 0 | 1 | 0 | 0 | R2 | 31.127451 |  |
| Biochar : mgco3 (2:1) | 10 | 50 | 240 | 8 | 50 | 0 | 1 | 0 | 0 | R3 | 28.676471 |  |
| Biochar : mgco3 (2:1) | 11 | 50 | 60 | 8 | 50 | 0 | \-2 | 0 | 0 | R1 | 14.215686 |  |
| Biochar : mgco3 (2:1) | 11 | 50 | 60 | 8 | 50 | 0 | \-2 | 0 | 0 | R2 | 15.686275 |  |
| Biochar : mgco3 (2:1) | 11 | 50 | 60 | 8 | 50 | 0 | \-2 | 0 | 0 | R3 | 13.970588 |  |
| Biochar : mgco3 (2:1) | 12 | 50 | 360 | 8 | 50 | 0 | 2 | 0 | 0 | R1 | 32.843137 |  |
| Biochar : mgco3 (2:1) | 12 | 50 | 360 | 8 | 50 | 0 | 2 | 0 | 0 | R2 | 32.843137 |  |
| Biochar : mgco3 (2:1) | 12 | 50 | 360 | 8 | 50 | 0 | 2 | 0 | 0 | R3 | 33.333333 |  |
| Biochar : mgco3 (2:1) | 13 | 50 | 180 | 6 | 50 | 0 | 0 | \-1 | 0 | R1 | 15.196078 |  |
| Biochar : mgco3 (2:1) | 13 | 50 | 180 | 6 | 50 | 0 | 0 | \-1 | 0 | R2 | 15.686275 |  |
| Biochar : mgco3 (2:1) | 13 | 50 | 180 | 6 | 50 | 0 | 0 | \-1 | 0 | R3 | 14.705882 |  |
| Biochar : mgco3 (2:1) | 14 | 50 | 180 | 10 | 50 | 0 | 0 | 1 | 0 | R1 | 19.117647 |  |
| Biochar : mgco3 (2:1) | 14 | 50 | 180 | 10 | 50 | 0 | 0 | 1 | 0 | R2 | 18.627451 |  |
| Biochar : mgco3 (2:1) | 14 | 50 | 180 | 10 | 50 | 0 | 0 | 1 | 0 | R3 | 17.892157 |  |
| Biochar : mgco3 (2:1) | 15 | 50 | 180 | 4 | 50 | 0 | 0 | \-2 | 0 | R1 | 29.411765 |  |
| Biochar : mgco3 (2:1) | 15 | 50 | 180 | 4 | 50 | 0 | 0 | \-2 | 0 | R2 | 28.676471 |  |
| Biochar : mgco3 (2:1) | 15 | 50 | 180 | 4 | 50 | 0 | 0 | \-2 | 0 | R3 | 27.696078 |  |
| Biochar : mgco3 (2:1) | 16 | 50 | 180 | 12 | 50 | 0 | 0 | 2 | 0 | R1 | 15.441176 |  |
| Biochar : mgco3 (2:1) | 16 | 50 | 180 | 12 | 50 | 0 | 0 | 2 | 0 | R2 | 18.627451 |  |
| Biochar : mgco3 (2:1) | 16 | 50 | 180 | 12 | 50 | 0 | 0 | 2 | 0 | R3 | 18.872549 |  |
| Biochar : mgco3 (2:1) | 17 | 50 | 180 | 8 | 20 | 0 | 0 | 0 | \-1 | R1 | 27.573529 |  |
| Biochar : mgco3 (2:1) | 17 | 50 | 180 | 8 | 20 | 0 | 0 | 0 | \-1 | R2 | 19.607843 |  |
| Biochar : mgco3 (2:1) | 17 | 50 | 180 | 8 | 20 | 0 | 0 | 0 | \-1 | R3 | 25.735294 |  |
| Biochar : mgco3 (2:1) | 18 | 50 | 180 | 8 | 100 | 0 | 0 | 0 | 1 | R1 | 21.997549 |  |
| Biochar : mgco3 (2:1) | 18 | 50 | 180 | 8 | 100 | 0 | 0 | 0 | 1 | R2 | 22.610294 |  |
| Biochar : mgco3 (2:1) | 18 | 50 | 180 | 8 | 100 | 0 | 0 | 0 | 1 | R3 | 22.242647 |  |
| Biochar : mgco3 (2:1) | 19 | 50 | 180 | 8 | 10 | 0 | 0 | 0 | \-2 | R1 | 35.539216 |  |
| Biochar : mgco3 (2:1) | 19 | 50 | 180 | 8 | 10 | 0 | 0 | 0 | \-2 | R2 | 41.666667 |  |
| Biochar : mgco3 (2:1) | 19 | 50 | 180 | 8 | 10 | 0 | 0 | 0 | \-2 | R3 | 36.764706 |  |
| Biochar : mgco3 (2:1) | 20 | 50 | 180 | 8 | 150 | 0 | 0 | 0 | 2 | R1 | 16.339869 |  |
| Biochar : mgco3 (2:1) | 20 | 50 | 180 | 8 | 150 | 0 | 0 | 0 | 2 | R2 | 16.013072 |  |
| Biochar : mgco3 (2:1) | 20 | 50 | 180 | 8 | 150 | 0 | 0 | 0 | 2 | R3 | 16.094771 |  |
| Biochar : mgco3 (2:1) | 21 | 25 | 120 | 6 | 20 | \-1 | \-1 | \-1 | \-1 | R1 | 0.919118 |  |
| Biochar : mgco3 (2:1) | 21 | 25 | 120 | 6 | 20 | \-1 | \-1 | \-1 | \-1 | R2 | 3.676471 |  |
| Biochar : mgco3 (2:1) | 21 | 25 | 120 | 6 | 20 | \-1 | \-1 | \-1 | \-1 | R3 | 3.063725 |  |
| Biochar : mgco3 (2:1) | 22 | 25 | 240 | 10 | 100 | \-1 | 1 | 1 | 1 | R1 | 12.132353 |  |
| Biochar : mgco3 (2:1) | 22 | 25 | 240 | 10 | 100 | \-1 | 1 | 1 | 1 | R2 | 12.071078 |  |
| Biochar : mgco3 (2:1) | 22 | 25 | 240 | 10 | 100 | \-1 | 1 | 1 | 1 | R3 | 11.887255 |  |
| Biochar : mgco3 (2:1) | 23 | 75 | 120 | 10 | 20 | 1 | \-1 | 1 | \-1 | R1 | 14.705882 |  |
